Repository: YHKlab-RGLee/RGLee-Wiki

# RGLee's Wiki

This repository contains a personal wiki that accumulates AI-generated and
AI-organized scientific knowledge. The published site currently focuses on
cross-verified device-physics research documents.

Site: [https://ryonggyulee.github.io/RGLee-Wiki/](https://ryonggyulee.github.io/RGLee-Wiki/)

The wiki maintains three fixed subject areas:

1. Device physics
2. Material science
3. Computational science

`Research Note` is an optional non-scientific support section for reproducible procedures.

When creating or revising content, start with `AGENTS.md`. It routes article format,
research, structural maintenance, focused revision, reference audit, image acquisition,
and quality validation to their canonical references and skills. The compact quality
registry stores current derived metadata and scoped factual verification; Git provides history.
New reviews record claims, original-source locations and checks without editorial scores or length thresholds.
Existing reviews remain explicitly historical. See [the factual review workflow](refs/quality/README.md).

## Publishing

GitHub Actions builds and deploys the MkDocs site automatically whenever a
commit is pushed to `main`. Configure the repository once under
`Settings > Pages > Build and deployment > Source` by selecting
`GitHub Actions`.

Run a non-mutating preflight before publishing:

```bash
./build.sh preflight
```

Review the listed files, then stage, commit, and push explicitly with Git. The helper does
not stage unrelated worktree changes or perform external mutations.

The generated `site/` directory remains local and is not committed. The GitHub
Actions workflow rebuilds it and uploads it directly as a GitHub Pages
artifact.

## Home document graph

The Home graph is generated on every MkDocs build by `hooks/document_graph.py`.
It includes navigation sections, articles, and all resolved internal document
links. Index pages are represented by their sections. Reciprocal links share one
visible edge. Node colors and initial layout clusters follow their top-level navigation domain.
Navigation tree links hold topics together, with weaker document links between them. A small,
translucent Reset button in the upper left clears selection and fits the full graph.

Click any node or its label to smoothly move it to the center and enlarge it by
1.5×; the selected node, its direct neighbors, all ancestors, incident links and the path to the root remain
emphasized. Other nodes are dimmed but can still be selected. Drag nodes to rearrange them, drag the
background to pan, and use the wheel or a touch pinch to zoom. Node dragging starts
only after movement exceeds 8 screen pixels; pressing or slight finger jitter
keeps the layout still and is treated as a click/tap on release. Labels remain 14
screen pixels at every zoom level. Overlapping overview labels are suppressed;
zooming reveals more titles. Hovered or keyboard-focused labels take priority,
temporarily hiding intersecting labels without relocating them. Topic labels
that do not fit are omitted. The selected node and its neighbors also take priority. Double-click or double-tap an article node to open its page;
Ctrl/Cmd-click opens a new tab. Keyboard Enter/Space centers a node, and Enter on
the centered article opens it. Reduced-motion preferences disable the camera
animation. The ordinary Home contents remain available without JavaScript.

### Code provenance

`overrides/partials/document-graph.js` adapts the D3 force simulation, link/node
rendering, tick updates and drag handlers from
[develmusa/mkdocs-network-graph-plugin](https://github.com/develmusa/mkdocs-network-graph-plugin/blob/79bcdf5db686086e316ffab77c73030f75565426/src/mkdocs_graph_plugin/static/graph.js),
commit `79bcdf5db686086e316ffab77c73030f75565426` (Copyright © 2025 develmusa,
MIT). This is a source adaptation, not an installed Python plugin or a GitHub
fork. The upstream modal/sidebar controls and neighbor/full selector are removed;
this adaptation adds animated camera focus, constant-size wrapped labels,
keyboard access and responsive sizing. The wiki's existing build hook supplies
the graph data. The MIT notice is embedded in the adapted script and preserved
in `overrides/partials/vendor/mkdocs-network-graph-plugin.LICENSE`.

D3 **7.9.0** is vendored in `overrides/partials/vendor/d3.v7.9.0.min.js` from
<https://cdn.jsdelivr.net/npm/d3@7.9.0/dist/d3.min.js>, with its ISC license in
`d3.LICENSE`. Both scripts are embedded in Home; no runtime CDN is needed.

Graph data regression checks: `python3 -m unittest discover -s tests`.
Browser interaction checks: `node tests/document-graph.browser.cjs` (requires
Playwright and Chromium; see the script header for the local command).

File: docs/computational-materials-science/point-defects/index.md
---
description: Point defect의 열역학과 비복사 운반자 포획 문서를 연결하는 주제 인덱스
---

# Defect physics

결정 내부에서 point defect가 생성될 때의 열역학적 에너지와, 결함에서 전자–진동 결합으로 발생하는 비복사 전이를 설명하는 문서들을 연결한다.

## 문서 목록

- [Charged defect formation energy](charged-defect-formation-energy.md)
- [Nonradiative multiphonon emission](nonradiative-multiphonon-emission.md)

File: docs/computational-materials-science/point-defects/nonradiative-multiphonon-emission.md
---
description: deep defect의 nonradiative carrier capture를 다차원 진동 이론에서 1차원 유효 좌표와 first-principles 계산으로 단계적으로 설명
---

# Point defects: Nonradiative multiphonon emission

Nonradiative multiphonon emission (NMP)은 전자나 정공이 deep defect에 포획되거나 결함에서 방출될 때, 전이 에너지를 광자 대신 여러 격자 진동에 전달하는 과정이다. Shockley–Read–Hall (SRH) recombination의 capture coefficient를 미시적으로 계산하려면 전자 상태 변화와 그에 따른 원자 재배열을 함께 다뤄야 한다.[1,2]

이 글은 희석된 국소 결함의 다차원 vibronic 전이율을 기준식으로 삼아, 조화·equal-mode·static-coupling과 1차원 configuration-coordinate 근사를 순서대로 적용하는 first-principles NMP 정식화를 다룬다. 산화막 신뢰성의 다중 상태 phenomenological model이나 특정 시뮬레이터 사용법은 별개의 모형 계층이므로 중심 범위에서 제외한다.

## 1. NMP 포획과 SRH 재결합

### (1) 운반자 포획 주기와 capture coefficient

예를 들어 electron capture의 단위 부피당 capture rate는

$$
R_n=C_n\,N_D^+\,n
$$

으로 정의한다.[1,2] $n$은 자유전자 농도, $N_D^+$는 electron capture가 가능한 결함의 농도, $C_n$은 electron capture coefficient이며 3차원에서 단위는 부피/시간이다. 결함 하나의 capture rate는 $r_n=C_n n$이다. Hole capture는 $R_p=C_pN_A^-p$로 같은 방식으로 정의한다.

SRH 재결합은 한 종류의 운반자가 결함에 포획된 뒤 반대 종류의 운반자가 같은 결함에 포획되는 두 단계의 주기이다. 각 포획 단계에서 전자 에너지와 결함의 평형 구조가 달라지며, NMP는 이 에너지 차이를 여러 격자 진동으로 전달하는 미시적 전이 과정이다.[1,4] 따라서 capture coefficient는 단순한 결함의 기하학적 면적이 아니라 electron–phonon coupling, 초기·최종 진동 상태의 겹침, 장거리 Coulomb 상호작용과 온도를 포함하는 전이 확률이다.[1,2]

### (2) 단일준위 SRH의 정상상태 재결합률

한 결함 준위와 두 전하 상태만 고려하면 electron capture·emission과 hole capture·emission의 네 과정이 결함 점유를 정한다. $N_t$를 전체 결함 농도, $f_t$를 결함이 전자로 점유될 확률이라 하면 정상상태 조건은

$$
\frac{df_t}{dt}
=C_n n(1-f_t)+e_p(1-f_t)-e_nf_t-C_p p f_t
=0
$$

이며,

$$
f_t
=\frac{C_n n+e_p}
{C_n n+e_n+C_p p+e_p}
$$

를 얻는다. 이때 $e_n$과 $e_p$는 각각 electron emission rate와 hole emission rate이다. 전자와 정공에 대해 순 재결합률이 같아야 한다는 조건을 적용하면

$$
U
=
N_t
\frac{C_nC_pnp-e_ne_p}
{C_n n+e_n+C_p p+e_p}
$$

가 된다.[6,7] 여기서 $f_t$를 소거하는 것은 유도의 한 단계일 뿐이며, 물리적 결과는 두 포획 단계와 두 방출 단계가 함께 정하는 정상상태 재결합률이다.

Band 운반자가 같은 온도의 비축퇴 Boltzmann 통계를 따르는 경우를 생각한다. 평형 농도를 $n_0,p_0$, 평형 결함 점유를 $f_{t0}$라 하면 각 포획·방출 쌍의 detailed balance에서 $n_1\equiv e_n/C_n=n_0(1-f_{t0})/f_{t0}$, $p_1\equiv e_p/C_p=p_0f_{t0}/(1-f_{t0})$를 얻는다. 따라서 $n_1p_1=n_0p_0=n_i^2$이며, $n_i$는 intrinsic carrier concentration이다. 결함 축퇴도는 $f_{t0}$와 포획·방출 계수에 같은 규약으로 포함해야 한다.[11,12] 이를 사용하여

$$
e_n=C_n n_1,\qquad
e_p=C_p p_1,\qquad
n_1p_1=n_i^2
$$

로 쓰면

$$
U_{\mathrm{SRH}}
=
\frac{N_tC_nC_p\left(np-n_i^2\right)}
{C_n(n+n_1)+C_p(p+p_1)}
=
\frac{np-n_i^2}
{\tau_{p0}(n+n_1)+\tau_{n0}(p+p_1)}
$$

을 얻는다. $n_1$과 $p_1$은 위에서 정의한 방출률과 포획계수의 비이다. 결함의 점유·비점유 상태 사이 축퇴도 비를 1로 두는 통상적 규약에서는 Fermi level이 결함 준위와 일치할 때 $f_{t0}=1/2$이므로, 그때의 평형 전자·정공 농도와 같아진다. 축퇴도 비가 다른 경우 이 해석을 그대로 적용하지 않는다.[11,12] 포획 시간 척도는

$$
\tau_{n0}=\frac{1}{N_tC_n},
\qquad
\tau_{p0}=\frac{1}{N_tC_p}
$$

이다.[6,7] 분모에는 전자와 정공의 포획·방출 시간이 함께 들어가므로, 한 단계가 느리면 그 단계가 전체 재결합 주기를 제한한다.

### (3) SRH 식의 NMP 입력량

NMP 이론은 SRH 점유 통계를 대체하는 거시적 재결합 법칙이 아니다. 한 결함 준위, 두 전하 상태, 서로 독립적인 희석 결함과 정상상태라는 가정이 유지되면 SRH 식의 꼴은 그대로이고, NMP 계산이 그 식에 들어가는 $C_n(T)$와 $C_p(T)$를 미시적으로 제공한다.[1,2,4]

| 물리량 | SRH에서의 역할 | First-principles NMP에서의 결정 방법 |
| --- | --- | --- |
| $C_n(T)$, $C_p(T)$ | 각 전하 전이의 포획 속도를 정함 | 전자 결합, 진동 상태 겹침, 에너지 보존, 축퇴도와 Coulomb 보정으로 계산 |
| $e_n(T)$, $e_p(T)$ | 결함에서 band로 되돌아가는 방출 속도를 정함 | 같은 에너지·축퇴도 규약에서 capture coefficient와 detailed balance로 연결 |
| $n_1$, $p_1$ | 결함 준위와 band edge 사이의 열평형 통계를 나타냄 | Thermodynamic transition level, band density of states와 결함 점유의 축퇴도 규약으로 결정 |

따라서 NMP가 추가하는 핵심은 새로운 SRH 분모가 아니라 $C_n$과 $C_p$의 미시적 내용이다. 원자 구조 변화, electron–phonon coupling, 여러 phonon을 통한 에너지 일치와 Coulomb 보정이 하나의 경험적 포획 단면적에 포함되는 대신 각각 계산 가능한 항으로 분리된다.[1,2,4]

여러 전하 상태, metastable configuration 또는 electronic excited state가 동시에 점유되거나 시간 의존성이 중요하면 단일 $f_t$의 정상상태 식으로 축약할 수 없다. 이 경우에는 상태별 점유 확률과 모든 전이 경로를 포함한 master equation이 필요하며, 개별 NMP capture coefficient는 그 방정식의 전이율 입력값이 된다.[4,8]

## 2. 다차원 진동 정식화

### (1) 전자 상태와 potential-energy surface

전자 좌표를 $\mathbf r$, 모든 핵 좌표를 $\mathbf R$이라 하면 Born–Oppenheimer 분리에서 초기와 최종 vibronic 상태는

$$
\Psi_{im}(\mathbf r,\mathbf R)
=\psi_i(\mathbf r;\mathbf R)\chi_{im}(\mathbf R),
$$

$$
\Psi_{fn}(\mathbf r,\mathbf R)
=\psi_f(\mathbf r;\mathbf R)\chi_{fn}(\mathbf R)
$$

로 쓴다. $\psi_i$와 $\psi_f$는 각각 band state와 defect state에 해당하는 전자 파동함수이고, $\chi_{im}$과 $\chi_{fn}$은 두 전하 상태의 potential-energy surface 위의 핵 진동 상태이다.[1,3]

전자 전이가 일어나면 결함의 전하와 결합 길이가 바뀌므로 두 surface의 평형 구조도 달라진다. 이 구조 차이가 서로 다른 진동 기저 사이의 overlap을 만들고, 전자 에너지 차이를 여러 진동 양자로 전달할 수 있게 한다.[1,3]

### (2) 다차원 vibronic 전이율

초기·최종 surface를 $s\in\{i,f\}$로 표시한다. $E_s^0$는 각 surface의 최저점 에너지, $\mathcal E_{s\nu}$는 그 최저점을 기준으로 측정한 진동 에너지이며, 전체 vibronic 에너지는 $E_{s\nu}=E_s^0+\mathcal E_{s\nu}$이다. 서로 다른 surface의 전이에서는 공통 기준의 전체 에너지를 보존해야 하므로, 진동 에너지 차이뿐 아니라 두 최저점의 차이도 포함한다.[1,5] 이 글의 $\mathcal E_{s\nu}$에는 진동 영점 에너지가 포함되며, 열점유의 분배함수는 $Z_i=\sum_m\exp[-\mathcal E_{im}/(k_BT)]$로 둔다.

먼저 전자와 핵 진동을 아직 분리하지 않은 식을 쓴다. Electron–phonon perturbation을 $\Delta\hat H_{\mathrm{e-ph}}$라 할 때, 1차 섭동 이론에서 초기 vibronic state $\Psi_{im}$에서 최종 state $\Psi_{fn}$으로 가는 한 결함의 전이율은

$$
r_{i\rightarrow f}
=\frac{2\pi}{\hbar}\,g
\sum_m w_m(T)
\sum_n
\left|
\left\langle
\Psi_{fn}
\middle|
\Delta\hat H_{\mathrm{e-ph}}
\middle|
\Psi_{im}
\right\rangle
\right|^2
\delta(E_{im}-E_{fn})
$$

이다.[1,2,5] 여기서 “전체”라는 말은 Fermi golden rule을 적용하기 전의 정확한 many-body dynamics라는 뜻이 아니라, **이 golden-rule 식에서 전자 부분과 진동 부분을 아직 인수분해하지 않았다**는 뜻이다.

여기서 $m$과 $n$은 일반적으로 한 개의 정수가 아니라 각 normal mode의 점유수를 모은 다중 지표이다. 각 항의 물리적 의미는 다음과 같다.

| 항 | 물리적 의미 |
| --- | --- |
| $2\pi/\hbar$ | 1차 시간 의존 섭동 이론의 golden-rule prefactor |
| $g$ | 같은 에너지를 갖는 동등한 최종 전자·원자 배치의 수 |
| $m,n$ | 각각 초기와 최종 potential-energy surface 위의 다중모드 핵 진동 상태 |
| $w_m(T)=e^{-\mathcal E_{im}/k_BT}/Z_i$ | 포획 직전 초기 진동 상태의 열점유 확률 |
| $\langle\Psi_{fn}|\Delta\hat H_{\mathrm{e-ph}}|\Psi_{im}\rangle$ | 원자 변위가 전자 상태를 band state에서 defect state로 바꾸는 전체 vibronic 전이 진폭 |
| $\delta(E_{im}-E_{fn})$ | 전자 에너지 차이와 흡수·방출되는 모든 phonon의 에너지를 합친 전체 에너지 보존 |

**Vibronic**은 전자 상태와 핵 진동 상태가 결합된 상태를 뜻한다. 행렬원소의 절댓값 제곱은 전이가 얼마나 강한지를 정하고, delta 함수는 그 전이가 에너지상 허용되는지를 정하므로 둘 중 하나만으로 capture rate를 판단할 수 없다.[1,2,5]

### (3) Static-coupling 분해

Static-coupling 접근은 고정된 기준 구조 $\mathbf Q_0$에서

$$
\Delta\hat H_{\mathrm{e-ph}}
=
\hat H(\mathbf Q)-\hat H(\mathbf Q_0)
$$

로 섭동을 정의한다. 여기서 $Q_k$는 mode $k$의 질량가중 normal coordinate이며 단위는 $\sqrt{\text{질량}}\times\text{길이}$이다. 기준 구조에서의 값을 $Q_{0,k}$라 하고, 각 $Q_k-Q_{0,k}$에 대해 1차로 전개한다. 그러면 전체 vibronic 행렬원소는

$$
\left\langle
\Psi_{fn}
\middle|
\Delta\hat H_{\mathrm{e-ph}}
\middle|
\Psi_{im}
\right\rangle
\simeq
\sum_k
\big(W_{if}^{(k)}\big)^*
\left\langle
\chi_{fn}
\middle|
Q_k-Q_{0,k}
\middle|
\chi_{im}
\right\rangle
$$

로 분해되며,

$$
W_{if}^{(k)}
=
\left\langle
\psi_i
\left|
\frac{\partial \hat h}{\partial Q_k}
\right|
\psi_f
\right\rangle_{\mathbf Q_0}
$$

이다.[1,5,10] 위 진폭은 최종 상태의 bra와 초기 상태의 ket 순서이지만 $W_{if}^{(k)}$의 정의는 그 반대이다. Hermitian 연산자 $\partial\hat h/\partial Q_k$에서는 두 행렬원소가 복소 켤레 관계이므로 진폭에 $\big(W_{if}^{(k)}\big)^*$가 들어간다. $W_{if}^{(k)}$가 mode $k$의 electronic coupling이고, 핵 좌표 행렬원소가 진동 부분이다. 전자 결합은 그 mode가 초기·최종 전자 상태를 얼마나 강하게 섞는지를 나타낸다. 핵 좌표 행렬원소는 초기 구조의 진동 파동함수가 최종 구조의 에너지 보존 상태와 얼마나 겹치는지를 나타낸다. 합이 절댓값 제곱 안에 있으므로 서로 다른 mode의 진폭 사이에는 일반적으로 교차항이 존재한다.[5,10]

이 단계까지는 모든 phonon coordinate를 유지한다. 다만 Born–Oppenheimer 곱 상태, weak-coupling Fermi golden rule, static-coupling과 좌표에 대한 선형 전개는 이미 적용한 근사이다. 따라서 이를 정확한 many-body dynamics가 아니라 **이 근사 계층 안의 다차원 기준식**으로 해석한다.[1,5,10]

### (4) Mode별 Huang–Rhys factor

두 전하 상태의 potential-energy surface가 조화적이고 같은 normal-mode 기저와 진동수로 표현된다는 equal-mode approximation을 먼저 생각한다. 초기·최종 평형 구조 차이를 $\Delta\mathbf R_\alpha=\mathbf R_{f,\alpha}-\mathbf R_{i,\alpha}$, 질량 정규화한 mode eigenvector를 $\mathbf e_{k\alpha}$라 하면 mode $k$ 방향의 변위는

$$
\Delta Q_k
=
\sum_\alpha
\sqrt{M_\alpha}\,
\Delta\mathbf R_\alpha\cdot\mathbf e_{k\alpha}
$$

이다. 이 mode의 partial Huang–Rhys factor는

$$
S_k
=
\frac{\omega_k(\Delta Q_k)^2}{2\hbar}
$$

로 정의된다. 따라서 일반 다중모드 문제의 기본 정보는 하나의 상수가 아니라 $\{S_k\}$의 집합이다. 이를 주파수별로 나타낸 Huang–Rhys spectral density와 total Huang–Rhys factor는

$$
S(\hbar\omega)
=
\sum_k S_k\,
\delta(\hbar\omega-\hbar\omega_k),
\qquad
S_{\mathrm{tot}}
=
\int S(\hbar\omega)\,d(\hbar\omega)
=
\sum_kS_k
$$

이다.[3,9] $S(\hbar\omega)$는 합이 1로 정규화된 확률분포가 아니다. 유한 supercell에서는 mode별 delta peak의 집합이고, 큰 계나 broadening을 적용한 표현에서는 연속 분포처럼 보인다. 그 모양은 phonon spectrum과 구조 변위의 mode projection으로 정해진다.[3,9]

$S_k$는 구조 완화가 mode $k$에 얼마나 투영되는지를 나타내는 accepting character의 척도이다. 반면 $W_{if}^{(k)}$는 같은 mode가 두 전자 상태를 얼마나 섞는지 나타내는 promoting character의 척도이다. 큰 $S_k$만으로 빠른 포획이 보장되지 않으며, 전이율은 두 성질과 에너지 보존 진동 합을 함께 포함한다.[1,5,10]

### (5) Duschinsky transformation

실제 두 전하 상태에서는 Hessian이 달라 normal mode와 진동수가 서로 바뀔 수 있다. 초기·최종 normal coordinate를 각각 $\mathbf Q_i$, $\mathbf Q_f$라 하면 두 기저의 관계를

$$
\mathbf Q_f
=
\mathbf J\mathbf Q_i+\mathbf K
$$

로 쓸 수 있다. $\mathbf J$는 Duschinsky matrix이고 $\mathbf K$는 두 평형 구조 사이의 변위이다. $\mathbf J$에 비대각 성분이 있으면 한 초기 mode가 여러 최종 mode와 섞이며, 진동 overlap은 본질적으로 다차원 적분이 된다.[9,10]

Equal-mode approximation은 이 변환을 사실상 $\mathbf J\simeq\mathbf I$로 두고 초기·최종 mode와 진동수를 공통 기저로 취급하는 축약이다. 이때에만 위의 $S_k$를 두 surface에 공통인 mode별 양으로 단순하게 대응시킬 수 있다. 큰 구조 완화나 phonon renormalization이 있으면 초기 또는 최종 phonon만 선택한 결과가 달라질 수 있으므로 Duschinsky mixing과 mode 사이 교차항을 검사해야 한다.[9,10]

| 이론 단계 | 유지하는 진동 정보 | 추가 가정 또는 손실 |
| --- | --- | --- |
| 다차원 vibronic golden rule | 초기·최종 다중모드 상태와 전체 행렬원소 | Weak-coupling golden rule과 선택한 전이 섭동 |
| 다차원 static coupling | 모든 $Q_k$, $W_{if}^{(k)}$와 mode 간 교차항 | 기준 구조 부근의 선형 electron–phonon coupling |
| Equal-mode Huang–Rhys 표현 | $\{S_k\}$, $S(\hbar\omega)$와 $S_{\mathrm{tot}}$ | 공통 normal-mode 기저와 진동수 |
| Duschinsky 다중모드 표현 | 서로 다른 두 mode 기저와 mode mixing | 조화 surface를 유지하면 비조화성은 제외 |
| 1차원 configuration coordinate | 전체 $\Delta Q$, 경로 에너지와 유효 $W_{if}$ | Mode별 분포, 기저 회전과 수직 방향을 축약 |

## 3. 1차원 configuration-coordinate 근사

### (1) 유효 accepting coordinate

널리 쓰이는 1차원 근사는 두 완화 구조를 잇는 전체 질량가중 변위 방향을 하나의 collective accepting coordinate로 선택한다. 초기와 최종 구조를 $\mathbf R_i$, $\mathbf R_f$라 하면

$$
(\Delta Q)^2
=\sum_{\alpha}M_\alpha
\left|
\mathbf R_{f,\alpha}-\mathbf R_{i,\alpha}
\right|^2
$$

이다.[1,2] 이 $Q$는 일반적으로 결정의 실제 normal mode 하나가 아니라 여러 mode를 합친 유효 좌표이다. 경로상의 무차원 매개변수 $\lambda$를 사용하면

$$
\mathbf R(\lambda)
=\mathbf R_i+\lambda(\mathbf R_f-\mathbf R_i),
\qquad
Q(\lambda)=Q_i+\lambda\Delta Q
$$

로 두 구조를 직선 보간한다.

조화 근사에서 이 경로를 따른 두 energy surface는

$$
E_i(Q)
=E_i^0+\frac{1}{2}\Omega_i^2(Q-Q_i)^2,
$$

$$
E_f(Q)
=E_f^0+\frac{1}{2}\Omega_f^2(Q-Q_f)^2
$$

로 쓴다.[1,2] $Q$가 질량가중 좌표이므로 별도의 유효 질량을 다시 곱하지 않는다. 이 축약은 두 끝점, 전체 $\Delta Q$와 선택한 경로의 에너지 분포를 보존하지만, 경로에 수직인 mode, mode mixing과 굽은 최소에너지 경로는 제외한다.[1,2,9,10]

### (2) 유효 Huang–Rhys factor

각 1차원 곡률에 대응하는 유효 Huang–Rhys factor와 relaxation energy는

$$
S_i
=
\frac{\Omega_i(\Delta Q)^2}{2\hbar},
\qquad
\lambda_i
=
\frac{1}{2}\Omega_i^2(\Delta Q)^2
=S_i\hbar\Omega_i
$$

이고, 최종 surface에는 $i\rightarrow f$로 바꾼 같은 정의를 사용한다. 두 곡률이 같아 $\Omega_i=\Omega_f=\Omega$일 때만 하나의

$$
S_{\mathrm{1D}}
=
\frac{\Omega(\Delta Q)^2}{2\hbar}
$$

로 쓸 수 있다.[1–3] $S_{\mathrm{1D}}$는 선택한 유효 좌표와 곡률에 의존하는 축약량이다. 다중모드의 $S_{\mathrm{tot}}=\sum_kS_k$와 일반적으로 같지 않으며, 두 값을 같게 하려면 $\Omega$의 정의가 mode-resolved relaxation을 보존하도록 추가 조건을 만족해야 한다.[1–3,9]

Huang–Rhys factor를 모든 조건에서 실제로 방출된 phonon 수와 동일시하지 않는다. 변위된 동일 진동수 조화 진동자의 특정 전이에서는 평균 phonon 수라는 통계적 해석이 가능하지만, NMP 포획의 최종 phonon 분포에는 전이 에너지, 초기 열점유, 서로 다른 두 곡률과 mode mixing도 관여한다.[1,3,9,10]

### (3) 1차원 전이율

다차원 static-coupling 식에서 유효 좌표 $Q$만 남기면

$$
\Delta\hat H_{\mathrm{e-ph}}
\simeq
\left.
\frac{\partial \hat h}{\partial Q}
\right|_{Q_0}
(Q-Q_0)
$$

이고,

$$
W_{if}
=
\left\langle
\psi_i
\left|
\frac{\partial \hat h}{\partial Q}
\right|
\psi_f
\right\rangle_{Q_0}
$$

를 얻는다. 이 근사에서 한 결함의 전이율은

$$
r_{i\rightarrow f}
=\frac{2\pi}{\hbar}\,g\,|W_{if}|^2
\underbrace{
\sum_m w_m(T)
\sum_n
\left|
\left\langle
\chi_{fn}
\middle|
Q-Q_0
\middle|
\chi_{im}
\right\rangle
\right|^2
\delta(E_{im}-E_{fn})
}_{X_{if}(T)}
$$

처럼 전자 결합 항 $|W_{if}|^2$와 진동 lineshape 항 $X_{if}(T)$로 나뉜다.[1,2,4] 여기서 $m,n$은 다중 지표가 아니라 1차원 진동 양자수이다. 이 분리는 static-coupling, 선형 결합과 1차원 근사를 적용한 결과이지 처음의 다차원 vibronic 식이 본래 서로 독립적인 전자 부분과 진동 부분으로 정확히 분리된다는 뜻은 아니다.

$Q$의 단위가 $\sqrt{\text{질량}}\times\text{길이}$이면 $W_{if}$의 단위는 에너지/$Q$이다. 따라서 $W_{if}^*\langle\chi_{fn}|Q-Q_0|\chi_{im}\rangle$는 에너지 단위의 전이 행렬원소가 되고, delta 함수의 역에너지 단위와 $2\pi/\hbar$를 합하면 $r$은 시간의 역수 단위가 된다.

2절에서 정의한 전체 에너지 $E_{im}=E_i^0+\mathcal E_{im}$, $E_{fn}=E_f^0+\mathcal E_{fn}$를 사용하면 1차원 모형의 delta 함수는

$$
\delta\!\left(
\Delta E+\mathcal E_{im}-\mathcal E_{fn}
\right)
$$

로 쓸 수 있다. $\Delta E=E_i^0-E_f^0$의 부호는 초기·최종 상태 정의에 따라 달라질 수 있으므로, 실제 계산에서는 configuration-coordinate diagram과 같은 규약을 끝까지 사용해야 한다.

### (4) 전자 결합 행렬원소

$W_{if}$는 단순한 Kohn–Sham eigenvalue 차이가 아니다. 독립입자 근사에서 $\psi_i$는 결함이 있는 supercell의 band-like state, $\psi_f$는 같은 Hamiltonian의 localized defect state여야 한다. 서로 다른 구조나 서로 다른 Hamiltonian에서 얻은 상태를 그대로 섞으면 위 섭동식의 전제가 깨진다.[1,2,4]

실무에서는 $\partial\hat h/\partial Q$를 직접 구성하는 대신 1차 섭동 이론의 관계

$$
W_{if}
=
(\epsilon_f-\epsilon_i)
\left\langle
\psi_i
\middle|
\frac{\partial\psi_f}{\partial Q}
\right\rangle
$$

를 사용한다. Projector augmented-wave (PAW) 계산에서는 overlap operator $\widetilde S$를 포함하여

$$
W_{if}
=
(\epsilon_f-\epsilon_i)
\left\langle
\widetilde\psi_i
\middle|
\widetilde S
\middle|
\frac{\partial\widetilde\psi_f}{\partial Q}
\right\rangle
$$

로 평가한다.[1,2]

위 식은 $\epsilon_f-\epsilon_i$를 사용하는 규약이다. Hermitian 결합 연산자에서 bra와 ket을 교환하면 행렬원소는 복소 켤레가 된다. 이는 단순한 전체 부호 반전과 다르다. 1차원 전이율의 $|W_{if}|^2$는 켤레를 취해도 같지만, 다중모드 진폭에서는 2절처럼 전자 결합과 진동 행렬원소의 순서를 함께 맞춰야 한다.[1,5,10]

유한 차분에서는 $Q_0$ 부근의 $\langle\widetilde\psi_i(Q_0)|\widetilde S(Q_0)|\widetilde\psi_f(Q)\rangle$ 기울기를 구한다. 이 계산은 파동함수의 임의 위상과 band crossing에 민감하므로, 변위마다 overlap으로 같은 defect state를 추적해야 한다. 여러 band state가 기여하면 각 상태의 $W_{if}$와 점유를 운반자 에너지 분포에 대해 평균해야 하며, band edge의 한 상태만 쓰는 것은 추가 근사이다.[1,2,4]

### (5) 진동 lineshape와 다중 phonon 전이

1차원 모형에서는 각 곡선의 Schrödinger 방정식

$$
\left[
-\frac{\hbar^2}{2}\frac{d^2}{dQ^2}
+E_s(Q)-E_s^0
\right]\chi_{s\nu}(Q)
=\mathcal E_{s\nu}\chi_{s\nu}(Q),
\qquad s\in\{i,f\}
$$

을 풀어 각 최저점 기준의 진동 에너지와 파동함수를 얻는다. $E_s(Q)-E_s^0$를 사용하는 이유는 $E_s^0$가 전체 에너지와 $\Delta E$에 이미 들어 있기 때문이다. 조화 포물선이면 $\mathcal E_{s\nu}=\hbar\Omega_s(\nu+1/2)$이고, 비조화 곡선도 같은 최저점 기준으로 이동하여 수치적으로 푼다. 각 온도의 $w_m(T)$와 진동 행렬원소를 공통 기준의 에너지 보존 조건에 따라 합하면 $X_{if}(T)$를 얻는다.[1,2,5]

여러 phonon이 관여한다는 말은 높은 차수의 electron–phonon perturbation을 phonon 수만큼 반복 적용한다는 뜻이 아니다. 선형 결합을 한 번 적용해도 서로 변위된 두 potential-energy surface의 진동 파동함수는 많은 $m\rightarrow n$ 조합에서 유한한 overlap을 갖는다. 이 상태 합이 전자 에너지 차이를 여러 진동 양자의 흡수·방출로 맞춘다.[1,3,5]

Configuration-coordinate diagram의 교차점은 고전적 activation picture를 제공하지만, 양자 전이율은 그 장벽만으로 정해지지 않는다. 초기 열점유 상태, zero-point motion과 진동 파동함수의 tunneling tail도 overlap에 기여하므로 저온에서도 전이 확률이 남을 수 있다.[1,3]

실제 계산에서 delta 함수를 유한 폭의 Gaussian으로 바꾸면 에너지 보존 오차와 capture coefficient의 폭 의존성이 생길 수 있다. 진동 준위의 이산 합과 열점유 cutoff를 충분히 수렴시키고, broadening을 바꿨을 때 결과가 안정한지 확인하거나 진동 lineshape 보간법을 사용해야 한다.[2,4]

## 4. Supercell 전이율과 capture coefficient

### (1) 부피 정규화와 Coulomb 보정

주기 supercell의 band state는 계산 부피 $\widetilde V$에 정규화되므로, 결함 하나에 대해 계산한 transition rate $\widetilde r$은 $\widetilde V$에 의존한다. 3차원 bulk capture coefficient는

$$
\begin{aligned}
C(T)
&=\widetilde V f(T)\widetilde r(T)\\
&=
f(T)\widetilde V
\frac{2\pi}{\hbar}\,g\,|W_{if}|^2
\sum_m w_m(T)
\sum_n
\left|
\left\langle
\chi_{fn}
\middle|
Q-Q_0
\middle|
\chi_{im}
\right\rangle
\right|^2
\delta(E_{im}-E_{fn})
\end{aligned}
$$

로 변환한다.[1,2,4] $\widetilde V$는 delocalized band state의 정규화 부피이고, $f(T)$는 장거리 Coulomb 상호작용과 유한 supercell의 band-state 왜곡을 보정하는 계수이다. 중성 결함이면 보통 $f=1$로 두지만, 서로 끌어당기는 전하에서는 포획이 강화되고 밀어내는 전하에서는 억제된다. 따라서 $C$는 3차원에서 부피/시간 단위를 갖는다.

이 관계는 결함 농도가 낮고, 한 결함의 파동함수가 periodic image와 겹치지 않으며, 초기 band state가 bulk-like라는 조건을 요구한다. $\widetilde V\,\widetilde r$가 cell 크기에 대해 수렴하는지 확인하지 않으면 capture coefficient를 물질 고유량처럼 보고할 수 없다.[1,2]

포획 단면적 $\sigma$를 사용하려면

$$
C(T)=\left\langle \sigma(E,T)v(E)\right\rangle
$$

처럼 운반자 속도 분포에 대한 평균 규약을 밝혀야 한다. $C/v_{\mathrm{th}}$를 단순히 단면적으로 부르는 경우에는 어떤 열속도 정의를 썼는지에 따라 값이 달라진다.[1,2]

### (2) Capture와 emission의 detailed balance

같은 두 전하 상태 사이의 thermal emission rate는 평형 detailed balance로 capture coefficient와 연결할 수 있다. 그러나 이를 사용하려면 band-edge density of states, defect degeneracy, thermodynamic transition energy와 동일한 에너지 기준을 사용해야 한다.[1,3] Capture에서 계산한 activation energy를 emission barrier로 그대로 사용하면 안 된다.

## 5. First-principles 입력량과 수렴 검사

계산은 구조·에너지, 전자 결합, 진동 합, 거시적 정규화의 의존 순서로 진행한다. 각 단계의 출력이 다음 단계의 입력이 되므로, 최종 $C(T)$만 비교해서는 오차의 원인을 구분하기 어렵다.[1,2,4]

| 단계 | 핵심 입력과 출력 | 필수 검사 |
| --- | --- | --- |
| 전하 상태와 에너지 | 두 전하 상태의 완화 구조와 [charged defect formation energy](charged-defect-formation-energy.md)에서 얻은 thermodynamic transition energy | supercell 크기, 정전기 정정, band edge와 에너지 기준 |
| 진동 모형 | 다중모드의 $\Delta Q_k$, $S_k$, $S(\hbar\omega)$ 또는 1차원의 $\Delta Q$, $E_i(Q)$, $E_f(Q)$, $\Omega_i$, $\Omega_f$ | mode basis, Duschinsky mixing, 1차원 축약, 포물선 맞춤과 비조화성 |
| 전자 결합 | 기준 구조와 인접 변위의 상태 overlap에서 얻은 $W_{if}$ | 변위 간격, 선형 맞춤 구간, 파동함수 위상, band index와 $k$-point |
| 진동 합 | $\chi_{s\nu}$, $w_m(T)$와 $X_{if}(T)$에서 얻은 $\widetilde r(T)$ | 진동 준위 cutoff, 온도별 열점유, delta 함수 처리와 lineshape 보간 |
| 거시적 계수 | $\widetilde V$, $f(T)$와 $g$를 적용한 $C_n(T)$ 또는 $C_p(T)$ | $\widetilde V\widetilde r$의 부피 수렴, Coulomb 보정과 축퇴도 규약 |

!!! info "[Measurement]"
    먼저 다중모드, equal-mode 또는 1차원 중 사용한 진동 근사와 초기·최종 phonon 기저를 밝힌다. 다중모드이면 $\Delta Q_k$, $S_k$, $S(\hbar\omega)$와 Duschinsky matrix의 처리법을, 1차원이면 $\Delta Q$, $\Omega_i$, $\Omega_f$, $S_i$, $S_f$를 보고한다. 이어서 $C_n$ 또는 $C_p$의 구분과 단위, 온도 범위, 에너지 차이, $W_{if}$, 축퇴도 $g$, Coulomb factor $f$, supercell 부피와 delta 함수 처리법을 함께 제시한다. 가장 직접적인 수치 검사는

    $$
    C(T;\widetilde V)
    =\widetilde V f\widetilde r(T;\widetilde V)
    $$

    가 supercell 크기와 vibrational-state cutoff에 대해 수렴하는지 확인하는 것이다.[1,2,9,10]

## 6. 근사와 해석상의 주의점

!!! warning "[Interpretation Caveat]"
    - **Equal-mode approximation:** 초기·최종 Hessian이 다르면 mode와 진동수가 변한다. 이 차이를 무시하기 전에 Duschinsky matrix와 선택한 phonon 기저에 대한 전이율 민감도를 확인한다.[9,10]
    - **1차원 accepting coordinate:** 두 최소점을 잇는 직선 좌표는 실제 normal mode 하나가 아니며, $S_k$의 주파수 분포, Duschinsky mixing과 독립적인 promoting mode를 보존하지 않는다. 여러 mode가 비슷하게 기여하거나 경로가 휘면 다차원 처리가 필요하다.[1,2,9,10]
    - **조화·선형 결합:** 큰 구조 재배열, 결합 파괴와 강한 비조화성에서는 포물선 근사와 $\partial\hat h/\partial Q$의 1차 전개의 타당성이 낮아진다.[1,4]
    - **전자구조 오차:** Capture coefficient는 transition energy와 wavefunction localization에 매우 민감하다. Band gap이나 defect level을 사후에 이동시키는 것만으로 $W_{if}$와 구조 완화 오차가 보정되지는 않는다.[1,2]
    - **Nonadiabatic 근사:** Static-coupling Fermi golden rule은 약한 결합의 nonadiabatic 전이에 적합하다. 강한 결합과 surface 교차 부근에서는 adiabaticity를 별도로 평가해야 한다.[3,4]

NMP 계수 하나만으로 특정 소자의 bias-temperature instability, random telegraph noise 또는 장기 열화를 곧바로 결정할 수는 없다. 소자 수준에서 예측하려면 결함 분포뿐 아니라 전기장이 정하는 운반자 공급, 여러 구조 상태와 시간에 따른 kinetics까지 포함해야 한다.

## 7. 요약

1. 단일준위 정상상태에서는 SRH 식의 대수적 꼴이 유지되고, NMP가 그 안의 $C_n(T)$와 $C_p(T)$에 electronic coupling, 원자 재배열, 진동 overlap과 Coulomb 상호작용을 제공한다.
2. 여러 전하·준안정·여기 상태가 관여하면 단일준위 정상상태 SRH 식 대신 상태별 master equation이 필요하다.
3. 다차원 golden-rule 식에서 static-coupling과 선형 결합을 적용하면 모든 phonon mode의 $W_{if}^{(k)}$와 진동 overlap이 전이 진폭에 함께 들어간다.
4. 다중모드 Huang–Rhys 정보는 $\{S_k\}$와 $S(\hbar\omega)$이며, $S_{\mathrm{tot}}$은 그 합이다. 이는 1차원 유효 $S_{\mathrm{1D}}$와 일반적으로 같은 양이 아니다.
5. 1차원 configuration-coordinate 모형은 전체 구조 변위를 하나의 collective coordinate로 축약한 뒤 전이율을 $|W_{if}|^2X_{if}(T)$로 계산한다.
6. 주기 supercell transition rate는 계산 부피와 Coulomb factor를 적용해 capture coefficient로 변환해야 한다.
7. Equal-mode, 1차원, 조화, 선형 결합과 nonadiabatic 근사의 유효성을 기저 민감도, 수렴 검사와 다차원 비교로 평가해야 한다.

## 8. 참고문헌

1. A. Alkauskas, Q. Yan, and C. G. Van de Walle, "First-principles theory of nonradiative carrier capture via multiphonon emission," *Physical Review B* **90**, 075202 (2014). [DOI](https://doi.org/10.1103/PhysRevB.90.075202).
2. M. E. Turiansky, A. Alkauskas, M. Engel, G. Kresse, D. Wickramaratne, J.-X. Shen, C. E. Dreyer, and C. G. Van de Walle, "Nonrad: Computing nonradiative capture coefficients from first principles," *Computer Physics Communications* **267**, 108056 (2021). [DOI](https://doi.org/10.1016/j.cpc.2021.108056).
3. K. Huang and A. Rhys, "Theory of light absorption and non-radiative transitions in F-centres," *Proceedings of the Royal Society of London. Series A* **204**, 406–423 (1950). [DOI](https://doi.org/10.1098/rspa.1950.0184).
4. X. Zhang, M. E. Turiansky, L. Razinkovas, M. Maciaszek, P. Broqvist, Q. Yan, J. L. Lyons, C. E. Dreyer, D. Wickramaratne, Á. Gali, A. Pasquarello, and C. G. Van de Walle, "First-principles calculations of defects and electron–phonon interactions: Seminal contributions of Audrius Alkauskas to the understanding of recombination processes," *Journal of Applied Physics* **135**, 150901 (2024). [DOI](https://doi.org/10.1063/5.0205525).
5. G. D. Barmparis, Y. S. Puzyrev, X.-G. Zhang, and S. T. Pantelides, "Theory of inelastic multiphonon scattering and carrier capture by defects in semiconductors," *Physical Review B* **92**, 214111 (2015). [DOI](https://doi.org/10.1103/PhysRevB.92.214111).
6. W. Shockley and W. T. Read, Jr., "Statistics of the Recombinations of Holes and Electrons," *Physical Review* **87**, 835–842 (1952). [DOI](https://doi.org/10.1103/PhysRev.87.835).
7. R. N. Hall, "Electron-Hole Recombination in Germanium," *Physical Review* **87**, 387 (1952). [DOI](https://doi.org/10.1103/PhysRev.87.387).
8. S. R. Kavanagh, D. O. Scanlon, A. Walsh, and C. Freysoldt, "Impact of metastable defect structures on carrier recombination in solar cells," *Faraday Discussions* **239**, 339–356 (2022). [DOI](https://doi.org/10.1039/D2FD00043A).
9. L. Razinkovas, M. W. Doherty, N. B. Manson, C. G. Van de Walle, and A. Alkauskas, "Vibrational and vibronic structure of isolated point defects: The nitrogen-vacancy center in diamond," *Physical Review B* **104**, 045303 (2021). [DOI](https://doi.org/10.1103/PhysRevB.104.045303).
10. J. Zhou, S. Wang, M. Huang, X.-G. Gong, and S. Chen, "Defect Phonon Renormalization during Nonradiative Multiphonon Transitions in Semiconductors," *Physical Review B* **111**, 115202 (2025). [DOI](https://doi.org/10.1103/PhysRevB.111.115202).

11. TU Wien, Institute for Microelectronics, “3.2.1 Physical Model,” online dissertation chapter. [SRH statistics and detailed balance](https://www.iue.tuwien.ac.at/phd/habas/node30.html).
12. COMSOL, “Traps,” *Semiconductor Module User’s Guide*, version 6.3. [Trap occupancy and detailed balance](https://doc.comsol.com/6.3/doc/com.comsol.help.semicond/semicond_ug_semiconductor.6.57.html).
